Repository: GarzonDiegoFEUP/Data_Analysis

File: XRD/TC_results_Mo_200Sb_25Se.csv
Plane (hkl),I_exp_raw,I_exp_normalized,I_reference,I_ratio,TC,TC_Error
021,141.0,4.542525773195876,12.0,0.3785438144329896,0.6408430142189195,0.12725960566049468
230,377.0,12.14561855670103,70.0,0.17350883652430044,0.2937359469428969,0.04519014568352261
211,2306.0,74.29123711340206,75.0,0.9905498281786942,1.6769180037320042,0.02617911887873034
221,3104.0,100.0,100.0,1.0,1.6929163541578949,0.021270534088968396
301,1475.0,47.519329896907216,60.0,0.7919888316151202,1.3407708453516403,0.036359887331569904
311,407.0,13.112113402061857,20.0,0.6556056701030928,1.1098855607961715,0.0381778816981484
240,78.0,2.5128865979381443,60.0,0.04188144329896907,0.07090178029656131,0.00818097464960323
321,637.0,20.521907216494846,30.0,0.6840635738831615,1.1580624115105016,0.03635988733156991
041,256.0,8.24742268041237,25.0,0.3298969072164948,0.5584878694129137,0.03272389859841291
141,511.0,16.462628865979383,35.0,0.4703608247422681,0.7962815325613811,0.028049055941496787
411,162.0,5.219072164948454,12.0,0.43492268041237114,0.7362877184642906,0.095444704245371
250,334.0,10.760309278350515,35.0,0.3074374079528719,0.5204658158033293,0.028049055941496787
431,340.0,10.95360824742268,35.0,0.312960235640648,0.5298155011171615,0.02337421328458066
501,361.0,11.630154639175258,30.0,0.38767182130584193,0.6562959663348369,0.03817788169814841
002,1882.0,60.63144329896907,25.0,2.4252577319587627,4.105758477480874,0.054539830997354856
212,117.0,3.7693298969072164,8.0,0.47116623711340205,0.7976450283363149,0.095444704245371
531,156.0,5.025773195876289,16.0,0.31411082474226804,0.5317633522242099,0.03749613381068147
061,285.0,9.181701030927837,45.0,0.20403780068728525,0.34541892964991416,0.0133319586882423
322,297.0,9.568298969072163,14.0,0.6834499263622974,1.1570235575867422,0.04674842656916132
242,365.0,11.7590206185567,18.0,0.6532789232531501,1.105946573001918,0.033329896720605746
422,365.0,11.7590206185567,10.0,1.1759020618556701,1.9907038314034526,0.059993814097090356
370,27.0,0.8698453608247423,8.0,0.10873067010309279,0.18407192961607266,0.020452436624008075

File: XRD/TC_results_Mo_300Sb_35Se.csv
Plane (hkl),I_exp_raw,I_exp_normalized,I_reference,I_ratio,TC,TC_Error
120,221.27,3.1673346693386777,55.0,0.05758790307888505,0.12251975154417209,0.0
101,510.0,7.300314915545377,12.0,0.608359576295448,1.2943007151195474,0.08121102526240295
310,720.0,10.306326939593474,16.0,0.6441454337245921,1.3704360513030502,0.03806766809175139
021,530.0,7.586601774978528,12.0,0.632216814581544,1.345057605908549,0.06090826894680223
230,350.0,5.01002004008016,70.0,0.071571714858288,0.15227067236700556,0.009571299405926064
211,4921.0,70.44088176352705,75.0,0.9392117568470273,1.9981972765814249,0.017866425557728657
221,6986.0,100.0,100.0,1.0,2.1275258343118018,0.014008901857764513
301,3032.0,43.401087890065845,60.0,0.7233514648344308,1.5389489287225364,0.01878004959193069
311,1011.0,14.471800744345833,20.0,0.7235900372172916,1.5394564976304261,0.042635788262761556
240,272.0,3.8935012882908673,60.0,0.06489168813818112,0.13805874294608506,0.011674084881470427
420,90.0,1.2882908674491842,20.0,0.06441454337245921,0.13704360513030503,0.025886014302390944
321,1484.0,21.24248496993988,30.0,0.7080828323313294,1.5064645186175754,0.020302756315600745
041,565.0,8.087603778986544,25.0,0.3235041511594618,0.6882634390988652,0.020708811441912757
141,893.0,12.782708273690238,35.0,0.36522023639114964,0.7770154881356341,0.015662126300606285
411,348.0,4.9813913541368455,12.0,0.41511594617807046,0.8831698997286324,0.053294735328451956
250,724.0,10.363584311480103,35.0,0.2961024088994315,0.6299655245354974,0.019142598811852127
520,140.0,2.004008016032064,20.0,0.1002004008016032,0.21317894131380777,0.019795187407710725
431,656.0,9.390208989407386,35.0,0.2682916854116396,0.570797491844318,0.014792008172794826
501,738.0,10.56398511308331,30.0,0.35213283710277704,0.7491717080456676,0.02537844539450093
002,1901.0,27.2115659891211,25.0,1.088462639564844,2.3157323853574208,0.02923596909446507
610,70.0,1.002004008016032,8.0,0.125250501002004,0.26647367664225974,0.06471503575597737
212,316.0,4.523332379043802,8.0,0.5654165473804752,1.202938311699344,0.06090826894680223
531,246.0,3.5213283710277694,16.0,0.2200830231892356,0.46823231752854205,0.02664736766422597
061,423.0,6.054967077011166,45.0,0.13455482393358145,0.2862688640499705,0.010828136701653727
360,239.0,3.4211279702261668,20.0,0.17105639851130833,0.3639269069571433,0.019795187407710725
322,714.0,10.220440881763528,14.0,0.7300314915545377,1.553160858143457,0.032629429792929765
242,794.0,11.365588319496135,18.0,0.6314215733053409,1.3433657095489158,0.02537844539450093
422,794.0,11.365588319496135,10.0,1.1365588319496136,2.4180582771880488,0.045681201710101677

File: XRD/TC_results_Mo_400Sb_30Se.csv
Plane (hkl),I_exp_raw,I_exp_normalized,I_reference,I_ratio,TC,TC_Error
120,86.9,1.1752772518258048,55.0,0.021368677305923723,0.031038298695772973,0.0
101,1535.0,20.760075737084122,12.0,1.7300063114236768,2.512858043144067,0.06384460174763427
310,322.0,4.354882337030024,16.0,0.2721801460643765,0.39534541851419686,0.03315008167665626
021,781.0,10.562618339193941,12.0,0.8802181949328284,1.2785290760231376,0.04911123211356483
211,7394.0,100.0,75.0,1.3333333333333333,1.9366850679877243,0.013358255134889632
221,6837.0,92.4668650256965,100.0,0.9246686502569651,1.3430939758417708,0.00884002178044167
301,5142.0,69.54287259940493,60.0,1.159047876656749,1.6835330368530026,0.01473336963406945
311,1652.0,22.34243981606708,20.0,1.117121990803354,1.6226351090321818,0.05107568139810743
240,104.0,1.4065458479848527,60.0,0.023442430799747546,0.03405045426540495,0.006220756067718212
321,1082.0,14.633486610765486,30.0,0.4877828870255162,0.7085113752916953,0.019644492845425934
041,423.0,5.720854747092237,25.0,0.22883418988368948,0.33238481894460675,0.02357339141451112
141,561.0,7.5872328915336755,35.0,0.21677808261524786,0.3148731567509699,0.01178669570725556
411,561.0,7.5872328915336755,12.0,0.6322694076278063,0.9183800405236622,0.0376519446203997
250,643.0,8.696240194752502,35.0,0.2484640055643572,0.36089739713168206,0.01290923815556561
520,50.0,0.676223965377333,20.0,0.03381119826886665,0.04911123211356483,0.009822246422712967
431,503.0,6.8028130916959695,35.0,0.19436608833417054,0.28231942574997837,0.01010288203479048
501,1107.0,14.971598593454152,30.0,0.49905328644847174,0.7248817859962169,0.02095412570178766
002,7052.0,95.37462807681905,25.0,3.814985123072762,5.541318541837747,0.03928898569085186
610,129.0,1.744657830673519,8.0,0.21808222883418987,0.3167674471324931,0.034377862479495376
212,478.0,6.464701109007303,8.0,0.8080876386259129,1.1737584475141993,0.03928898569085186
531,213.0,2.8807140925074384,16.0,0.1800446307817149,0.2615173110047327,0.01718893123974769
061,229.0,3.097105761428185,45.0,0.06882457247618189,0.09996864136894529,0.0061116199963547335
360,316.0,4.273735461184745,20.0,0.21368677305923725,0.31038298695772976,0.012768920349526857
322,875.0,11.833919394103328,14.0,0.8452799567216662,1.2277808028391206,0.026660383147363763
242,831.0,11.238842304571275,18.0,0.6243801280317375,0.9069207530304972,0.017461771418156382
422,831.0,11.238842304571275,10.0,1.1238842304571275,1.632457355454895,0.03143118855268149

File: XRD/TC_results_Mo_400deg_25Se_400Sb_35Se.csv
Plane (hkl),I_exp_raw,I_exp_normalized,I_reference,I_ratio,TC,TC_Error
120,302.01,3.5451344054466483,55.0,0.06445698918993906,0.16023260243682486,0.0
101,330.0,3.8736940955511208,12.0,0.3228078412959267,0.8024628693940519,0.06322434728559197
130,375.0,4.401925108580819,30.0,0.14673083695269398,0.36475584972456904,0.02820778571203334
310,144.0,1.6903392416950345,16.0,0.10564620260593965,0.2626242118016897,0.04194692271832544
021,901.0,10.576358727550183,12.0,0.8813632272958486,2.190966804012245,0.08754140393389657
230,275.0,3.2280784129592677,70.0,0.04611540589941811,0.11463755277057884,0.009171004221646307
211,4999.0,58.68059631412138,75.0,0.7824079508549517,1.9449754589579955,0.01906457241227081
221,8519.0,100.0,100.0,1.0,2.4858840670428832,0.014590233988982763
301,3079.0,36.14273975818758,60.0,0.602378995969793,1.4974443484025977,0.017021939653813226
311,1239.0,14.543960558751026,20.0,0.7271980279375513,1.807729991234964,0.046688748764744825
240,286.0,3.3572015494776384,60.0,0.05595335915796064,0.13909356402830234,0.009726822659321841
321,1953.0,22.925225965488906,30.0,0.7641741988496302,1.8996484653655556,0.029180467977965523
041,969.0,11.374574480572837,25.0,0.4549829792229135,1.1310349388259437,0.024511593101491036
141,1582.0,18.570254724732948,35.0,0.5305787064209414,1.3189571526040416,0.020009463756319214
411,480.0,5.634464138983448,12.0,0.46953867824862067,1.1672187191186207,0.041338996302117834
331,78.0,0.9156004225848104,8.0,0.1144500528231013,0.28450956278516387,0.09848407942563364
250,739.0,8.674727080643269,35.0,0.24784934516123625,0.6161247381633292,0.019175736099805912
520,152.0,1.7842469773447587,20.0,0.08921234886723793,0.22177155663253798,0.020426327584575868
431,763.0,8.95645028759244,35.0,0.2558985796454983,0.6361342019196484,0.01584082547375271
501,853.0,10.012912313651837,30.0,0.3337637437883946,0.8296979728401531,0.024317056648304605
002,2853.0,33.489846226082875,25.0,1.339593849043315,3.330075005645426,0.03384934285444001
600,71.0,0.8334311538913017,8.0,0.10417889423641272,0.258976653304444,0.05106581896143967
160,71.0,0.8334311538913017,8.0,0.10417889423641272,0.258976653304444,0.05106581896143967
610,106.0,1.244277497358845,8.0,0.15553468716985563,0.38664120070804325,0.06565605295042243
212,246.0,2.8876628712290175,8.0,0.3609578589036272,0.8972993903224399,0.06565605295042243
531,304.0,3.5684939546895174,16.0,0.22303087216809483,0.5544288915813449,0.029180467977965523
061,678.0,7.958680596314122,45.0,0.17685956880698048,0.4396523842013472,0.01102373234723142
360,252.0,2.9580936729663105,20.0,0.14790468364831552,0.3676738965223656,0.02188535098347414
322,665.0,7.806080525883321,14.0,0.5575771804202372,1.3860722289533625,0.03334910626053202
720,127.0,1.4907853034393708,12.0,0.12423210861994756,0.30882661943346845,0.038907290637287366
242,867.0,10.177250851038854,18.0,0.5654028250577141,1.405525874272006,0.07457230705480078
422,867.0,10.177250851038854,10.0,1.0177250851038855,2.529946573689611,0.13423015269864141

File: XRD/TC_results_Mo_room_400Sb_35Se.csv
Plane (hkl),I_exp_raw,I_exp_normalized,I_reference,I_ratio,TC,TC_Error
020,389.72,10.855710306406687,25.0,0.43422841225626746,0.8508001921482253,0.0
120,824.0,22.952646239554316,55.0,0.41732084071916936,0.817672546175503,0.03473123679143521
130,492.0,13.70473537604457,30.0,0.456824512534819,0.8950735881678445,0.056396913075616215
021,296.0,8.245125348189415,12.0,0.6870937790157846,1.3462488927727743,0.10005903932770617
230,795.0,22.14484679665738,70.0,0.31635495423796256,0.6198462566144916,0.022610743951975164
211,1851.0,51.55988857938719,75.0,0.6874651810584959,1.3469765948769756,0.02474187154285098
221,3590.0,100.0,100.0,1.0,1.9593379155625374,0.017464850500835988
301,1191.0,33.17548746518106,60.0,0.552924791086351,1.0833665076299823,0.01819255260503749
311,444.0,12.367688022284122,20.0,0.6183844011142061,1.2116240034954966,0.060035423596623706
240,906.0,25.23676880222841,60.0,0.4206128133704735,0.8241226330081982,0.022740690756296863
321,1128.0,31.420612813370475,30.0,1.0473537604456824,2.0521199338482288,0.03638510521007498
041,981.0,27.325905292479106,25.0,1.0930362116991643,2.1416272926650133,0.05239455150250797
141,1308.0,36.43454038997215,35.0,1.0409868682849186,2.039645040633346,0.03586531799278819
411,119.0,3.3147632311977717,12.0,0.276230269266481,0.5412284399998653,3.0745413902513357
510,0.0,0.0,8.0,0.0,0.0,0.0
250,385.0,10.724233983286908,35.0,0.3064066852367688,0.600354235966237,0.02806850973348641
520,50.0,1.392757660167131,20.0,0.06963788300835655,0.13644414453778117,0.03274659468906748
431,533.0,14.846796657381617,35.0,0.4241941902109033,0.8311397604415699,0.028068509733486405
501,283.0,7.88300835654596,30.0,0.26276694521819866,0.5148492387225608,0.08368574198317244
530,218.0,6.072423398328691,30.0,0.20241411327762301,0.39659764678981724,0.06549318937813496
151,204.0,5.682451253481894,25.0,0.22729805013927573,0.4453536877713176,0.06331008306553046
002,603.0,16.7966573816156,25.0,0.6718662952646239,1.3164131065005127,0.11788774088064292
212,71.0,1.977715877437326,8.0,0.24721448467966575,0.48437671310912317,0.06139986504200152
441,54.0,1.5041782729805013,4.0,0.37604456824512533,0.7367983805040182,0.1637329734453374
531,191.0,5.32033426183844,16.0,0.3325208913649025,0.651520790167905,0.044344346974778875
061,1961.0,54.62395543175488,45.0,1.2138656762612194,2.3783730438985677,0.02061822628570915
360,182.0,5.069637883008356,20.0,0.25348189415041783,0.49665668611752345,0.04639100914284559
322,257.0,7.158774373259052,14.0,0.5113410266613608,1.0018898613202787,0.04678084955581068
242,422.0,11.754874651810585,18.0,0.6530485917672547,1.2795428665543034,0.03638510521007497
